Repository: jtrhoad/OpenAshby

File: MaterialDatabase.csv (part 2 of 5)
Category,Type,Subcategory,Sub-Subcategory,Mechanical Property Data Source(s),Name,Treatment or Temper,Treatment Temperature (F),Treatment Temperature (C),Minimum Ultimate Tensile Strength (psi),Maximum Ultimate Tensile Strength (psi),Ultimate Tensile Strength (psi),Minimum Yield Strength (psi),Maximum Yield Strength (psi),Yield Strength (psi),Minimum Ultimate Tensile Strength (MPa),Maximum Ultimate Tensile Strength (MPa),Ultimate Tensile Strength (MPa),Minimum Yield Strength (MPa),Maximum Yield Strength (MPa),Yield Strength (MPa),Minimum Elongation (%),Maximum Elongation (%),Elongation (%),Reduction in Cross Sectional Area (%),Brinell Hardness,Rockwell Hardness,Izod Impact Strength (Ft-lb),Izod Impact Strength (N-m),Water Quenched?,Ultimate Shearing Strength (ksi),Ultimate Shearing Strength (Mpa),Endurance limit (ksi),Endurance limit (MPa),Density (kg/m^3),Young's Modulus (GPa),Thermal Conductivity (W/m-K),Thermal Expansion (10^-6/K),Maximum Service Temperature (C),Thermal Shock Index (K),E*alpha (MPa/K)
Metal,Steel,Carbon And Alloy Steels,,"Machinery's Handbook 27th edition, Pg. 469",4340,Tempered,1200.0,648.89,,,140000.0,,,124000.0,,,965.3,,,855.0,,,19.0,60.0,280.0,,,,,,,,,7850,205.0,44.5,12.3,400,339.1,2.5215
Metal,Steel,Carbon And Alloy Steels,,"Machinery's Handbook 27th edition, Pg. 470",5046,Tempered,400.0,204.44,,,253000.0,,,204000.0,,,1744.4,,,1406.5,,,9.0,25.0,482.0,,,,,,,,,7850,200.0,50.0,12.0,500,586.0,2.4
Metal,Steel,Carbon And Alloy Steels,,"Machinery's Handbook 27th edition, Pg. 470",5046,Tempered,600.0,315.56,,,205000.0,,,168000.0,,,1413.4,,,1158.3,,,10.0,37.0,401.0,,,,,,,,,7850,200.0,50.0,12.0,500,482.6,2.4
Metal,Steel,Carbon And Alloy Steels,,"Machinery's Handbook 27th edition, Pg. 470",5046,Tempered,800.0,426.67,,,165000.0,,,135000.0,,,1137.6,,,930.8,,,13.0,50.0,336.0,,,,,,,,,7850,200.0,50.0,12.0,500,387.8,2.4
Metal,Steel,Carbon And Alloy Steels,,"Machinery's Handbook 27th edition, Pg. 470",5046,Tempered,1000.0,537.78,,,136000.0,,,111000.0,,,937.7,,,765.3,,,18.0,61.0,282.0,,,,,,,,,7850,200.0,50.0,12.0,500,318.9,2.4
Metal,Steel,Carbon And Alloy Steels,,"Machinery's Handbook 27th edition, Pg. 470",5046,Tempered,1200.0,648.89,,,114000.0,,,95000.0,,,786.0,,,655.0,,,24.0,66.0,235.0,,,,,,,,,7850,200.0,50.0,12.0,500,272.9,2.4
Metal,Steel,Carbon And Alloy Steels,,"Machinery's Handbook 27th edition, Pg. 470",50B46,Tempered,400.0,204.44,,,,,,,,,,,,,,,,,560.0,,,,,,,,,7850,200.0,50.0,12.0,500,,2.4
Metal,Steel,Carbon And Alloy Steels,,"Machinery's Handbook 27th edition, Pg. 470",50B46,Tempered,600.0,315.56,,,258000.0,,,235000.0,,,1778.8,,,1620.3,,,10.0,37.0,505.0,,,,,,,,,7850,200.0,50.0,12.0,500,675.1,2.4
Metal,Steel,Carbon And Alloy Steels,,"Machinery's Handbook 27th edition, Pg. 470",50B46,Tempered,800.0,426.67,,,202000.0,,,181000.0,,,1392.7,,,1248.0,,,13.0,47.0,405.0,,,,,,,,,7850,200.0,50.0,12.0,500,520.0,2.4
Metal,Steel,Carbon And Alloy Steels,,"Machinery's Handbook 27th edition, Pg. 470",50B46,Tempered,1000.0,537.78,,,157000.0,,,142000.0,,,1082.5,,,979.1,,,17.0,51.0,322.0,,,,,,,,,7850,200.0,50.0,12.0,500,408.0,2.4
Metal,Steel,Carbon And Alloy Steels,,"Machinery's Handbook 27th edition, Pg. 470",50B46,Tempered,1200.0,648.89,,,128000.0,,,115000.0,,,882.5,,,792.9,,,22.0,60.0,273.0,,,,,,,,,7850,200.0,50.0,12.0,500,330.4,2.4
Metal,Steel,Carbon And Alloy Steels,,"Machinery's Handbook 27th edition, Pg. 470",50B60,Tempered,400.0,204.44,,,,,,,,,,,,,,,,,600.0,,,,,,,,,7850,200.0,50.0,12.0,500,,2.4
Metal,Steel,Carbon And Alloy Steels,,"Machinery's Handbook 27th edition, Pg. 470",50B60,Tempered,600.0,315.56,,,273000.0,,,257000.0,,,1882.3,,,1772.0,,,8.0,32.0,525.0,,,,,,,,,7850,200.0,50.0,12.0,500,738.3,2.4
Metal,Steel,Carbon And Alloy Steels,,"Machinery's Handbook 27th edition, Pg. 470",50B60,Tempered,800.0,426.67,,,219000.0,,,201000.0,,,1510.0,,,1385.8,,,11.0,34.0,435.0,,,,,,,,,7850,200.0,50.0,12.0,500,577.4,2.4
Metal,Steel,Carbon And Alloy Steels,,"Machinery's Handbook 27th edition, Pg. 470",50B60,Tempered,1000.0,537.78,,,163000.0,,,145000.0,,,1123.8,,,999.7,,,15.0,38.0,350.0,,,,,,,,,7850,200.0,50.0,12.0,500,416.5,2.4
Metal,Steel,Carbon And Alloy Steels,,"Machinery's Handbook 27th edition, Pg. 470",50B60,Tempered,1200.0,648.89,,,130000.0,,,113000.0,,,896.3,,,779.1,,,19.0,50.0,290.0,,,,,,,,,7850,200.0,50.0,12.0,500,324.6,2.4
Metal,Steel,Carbon And Alloy Steels,,"Machinery's Handbook 27th edition, Pg. 470",5130,Tempered,400.0,204.44,,,234000.0,,,220000.0,,,1613.4,,,1516.8,,,10.0,40.0,475.0,,,,,,,,,7850,200.0,50.0,12.0,500,632.0,2.4
Metal,Steel,Carbon And Alloy Steels,,"Machinery's Handbook 27th edition, Pg. 470",5130,Tempered,600.0,315.56,,,217000.0,,,204000.0,,,1496.2,,,1406.5,,,10.0,46.0,440.0,,,,,,,,,7850,200.0,50.0,12.0,500,586.0,2.4
Metal,Steel,Carbon And Alloy Steels,,"Machinery's Handbook 27th edition, Pg. 470",5130,Tempered,800.0,426.67,,,185000.0,,,175000.0,,,1275.5,,,1206.6,,,12.0,51.0,379.0,,,,,,,,,7850,200.0,50.0,12.0,500,502.8,2.4
Metal,Steel,Carbon And Alloy Steels,,"Machinery's Handbook 27th edition, Pg. 470",5130,Tempered,1000.0,537.78,,,150000.0,,,136000.0,,,1034.2,,,937.7,,,15.0,56.0,305.0,,,,,,,,,7850,200.0,50.0,12.0,500,390.7,2.4
Metal,Steel,Carbon And Alloy Steels,,"Machinery's Handbook 27th edition, Pg. 470",5130,Tempered,1200.0,648.89,,,115000.0,,,100000.0,,,792.9,,,689.5,,,20.0,63.0,245.0,,,,,,,,,7850,200.0,50.0,12.0,500,287.3,2.4
Metal,Steel,Carbon And Alloy Steels,,"Machinery's Handbook 27th edition, Pg. 470",5140,Tempered,400.0,204.44,,,260000.0,,,238000.0,,,1792.6,,,1641.0,,,9.0,38.0,490.0,,,,,,,,,7850,200.0,50.0,12.0,500,683.8,2.4
Metal,Steel,Carbon And Alloy Steels,,"Machinery's Handbook 27th edition, Pg. 470",5140,Tempered,600.0,315.56,,,229000.0,,,210000.0,,,1578.9,,,1447.9,,,10.0,43.0,450.0,,,,,,,,,7850,200.0,50.0,12.0,500,603.3,2.4
Metal,Steel,Carbon And Alloy Steels,,"Machinery's Handbook 27th edition, Pg. 470",5140,Tempered,800.0,426.67,,,190000.0,,,170000.0,,,1310.0,,,1172.1,,,13.0,50.0,365.0,,,,,,,,,7850,200.0,50.0,12.0,500,488.4,2.4
Metal,Steel,Carbon And Alloy Steels,,"Machinery's Handbook 27th edition, Pg. 470",5140,Tempered,1000.0,537.78,,,145000.0,,,125000.0,,,999.7,,,861.8,,,17.0,58.0,280.0,,,,,,,,,7850,200.0,50.0,12.0,500,359.1,2.4
Metal,Steel,Carbon And Alloy Steels,,"Machinery's Handbook 27th edition, Pg. 470",5140,Tempered,1200.0,648.89,,,110000.0,,,96000.0,,,758.4,,,661.9,,,25.0,66.0,235.0,,,,,,,,,7850,200.0,50.0,12.0,500,275.8,2.4
Metal,Steel,Carbon And Alloy Steels,,"Machinery's Handbook 27th edition, Pg. 470",5150,Tempered,400.0,204.44,,,282000.0,,,251000.0,,,1944.3,,,1730.6,,,5.0,37.0,525.0,,,,,,,,,7850,200.0,50.0,12.0,500,721.1,2.4
Metal,Steel,Carbon And Alloy Steels,,"Machinery's Handbook 27th edition, Pg. 470",5150,Tempered,600.0,315.56,,,252000.0,,,230000.0,,,1737.5,,,1585.8,,,6.0,40.0,475.0,,,,,,,,,7850,200.0,50.0,12.0,500,660.8,2.4
Metal,Steel,Carbon And Alloy Steels,,"Machinery's Handbook 27th edition, Pg. 470",5150,Tempered,800.0,426.67,,,210000.0,,,190000.0,,,1447.9,,,1310.0,,,9.0,47.0,410.0,,,,,,,,,7850,200.0,50.0,12.0,500,545.8,2.4
Metal,Steel,Carbon And Alloy Steels,,"Machinery's Handbook 27th edition, Pg. 470",5150,Tempered,1000.0,537.78,,,163000.0,,,150000.0,,,1123.8,,,1034.2,,,15.0,54.0,340.0,,,,,,,,,7850,200.0,50.0,12.0,500,430.9,2.4
Metal,Steel,Carbon And Alloy Steels,,"Machinery's Handbook 27th edition, Pg. 470",5150,Tempered,1200.0,648.89,,,117000.0,,,118000.0,,,806.7,,,813.6,,,20.0,60.0,270.0,,,,,,,,,7850,200.0,50.0,12.0,500,339.0,2.4
Metal,Steel,Carbon And Alloy Steels,,"Machinery's Handbook 27th edition, Pg. 470",5160,Tempered,400.0,204.44,,,322000.0,,,260000.0,,,2220.1,,,1792.6,,,4.0,10.0,627.0,,,,,,,,,7850,200.0,50.0,12.0,500,746.9,2.4
Metal,Steel,Carbon And Alloy Steels,,"Machinery's Handbook 27th edition, Pg. 470",5160,Tempered,600.0,315.56,,,290000.0,,,257000.0,,,1999.5,,,1772.0,,,9.0,30.0,555.0,,,,,,,,,7850,200.0,50.0,12.0,500,738.3,2.4
Metal,Steel,Carbon And Alloy Steels,,"Machinery's Handbook 27th edition, Pg. 470",5160,Tempered,800.0,426.67,,,233000.0,,,212000.0,,,1606.5,,,1461.7,,,10.0,37.0,461.0,,,,,,,,,7850,200.0,50.0,12.0,500,609.0,2.4
Metal,Steel,Carbon And Alloy Steels,,"Machinery's Handbook 27th edition, Pg. 470",5160,Tempered,1000.0,537.78,,,169000.0,,,151000.0,,,1165.2,,,1041.1,,,12.0,47.0,341.0,,,,,,,,,7850,200.0,50.0,12.0,500,433.8,2.4
Metal,Steel,Carbon And Alloy Steels,,"Machinery's Handbook 27th edition, Pg. 470",5160,Tempered,1200.0,648.89,,,130000.0,,,116000.0,,,896.3,,,799.8,,,20.0,56.0,269.0,,,,,,,,,7850,200.0,50.0,12.0,500,333.2,2.4
Metal,Steel,Carbon And Alloy Steels,,"Machinery's Handbook 27th edition, Pg. 470",51B60,Tempered,400.0,204.44,,,,,,,,,,,,,,,,,600.0,,,,,,,,,7850,200.0,50.0,12.0,500,,2.4
Metal,Steel,Carbon And Alloy Steels,,"Machinery's Handbook 27th edition, Pg. 470",51B60,Tempered,600.0,315.56,,,,,,,,,,,,,,,,,540.0,,,,,,,,,7850,200.0,50.0,12.0,500,,2.4
Metal,Steel,Carbon And Alloy Steels,,"Machinery's Handbook 27th edition, Pg. 470",51B60,Tempered,800.0,426.67,,,237000.0,,,216000.0,,,1634.1,,,1489.3,,,11.0,36.0,460.0,,,,,,,,,7850,200.0,50.0,12.0,500,620.5,2.4
Metal,Steel,Carbon And Alloy Steels,,"Machinery's Handbook 27th edition, Pg. 470",51B60,Tempered,1000.0,537.78,,,175000.0,,,160000.0,,,1206.6,,,1103.2,,,15.0,44.0,355.0,,,,,,,,,7850,200.0,50.0,12.0,500,459.7,2.4
Metal,Steel,Carbon And Alloy Steels,,"Machinery's Handbook 27th edition, Pg. 470",51B60,Tempered,1200.0,648.89,,,140000.0,,,126000.0,,,965.3,,,868.7,,,20.0,47.0,290.0,,,,,,,,,7850,200.0,50.0,12.0,500,362.0,2.4
Metal,Steel,Carbon And Alloy Steels,,"Machinery's Handbook 27th edition, Pg. 470",6150,Tempered,400.0,204.44,,,280000.0,,,245000.0,,,1930.5,,,1689.2,,,8.0,38.0,538.0,,,,,,,,,7850,200.0,50.0,12.0,500,703.8,2.4
Metal,Steel,Carbon And Alloy Steels,,"Machinery's Handbook 27th edition, Pg. 470",6150,Tempered,600.0,315.56,,,250000.0,,,228000.0,,,1723.7,,,1572.0,,,8.0,39.0,483.0,,,,,,,,,7850,200.0,50.0,12.0,500,655.0,2.4
Metal,Steel,Carbon And Alloy Steels,,"Machinery's Handbook 27th edition, Pg. 470",6150,Tempered,800.0,426.67,,,208000.0,,,193000.0,,,1434.1,,,1330.7,,,10.0,43.0,420.0,,,,,,,,,7850,200.0,50.0,12.0,500,554.5,2.4
Metal,Steel,Carbon And Alloy Steels,,"Machinery's Handbook 27th edition, Pg. 470",6150,Tempered,1000.0,537.78,,,168000.0,,,155000.0,,,1158.3,,,1068.7,,,13.0,50.0,345.0,,,,,,,,,7850,200.0,50.0,12.0,500,445.3,2.4
Metal,Steel,Carbon And Alloy Steels,,"Machinery's Handbook 27th edition, Pg. 470",6150,Tempered,1200.0,648.89,,,137000.0,,,122000.0,,,944.6,,,841.2,,,17.0,58.0,282.0,,,,,,,,,7850,200.0,50.0,12.0,500,350.5,2.4
Metal,Steel,Carbon And Alloy Steels,,"Machinery's Handbook 27th edition, Pg. 470",81B45,Tempered,400.0,204.44,,,295000.0,,,250000.0,,,2034.0,,,1723.7,,,10.0,33.0,550.0,,,,,,,,,7850,200.0,50.0,12.0,500,718.2,2.4
Metal,Steel,Carbon And Alloy Steels,,"Machinery's Handbook 27th edition, Pg. 470",81B45,Tempered,600.0,315.56,,,256000.0,,,228000.0,,,1765.1,,,1572.0,,,8.0,42.0,475.0,,,,,,,,,7850,200.0,50.0,12.0,500,655.0,2.4
Metal,Steel,Carbon And Alloy Steels,,"Machinery's Handbook 27th edition, Pg. 470",81B45,Tempered,800.0,426.67,,,204000.0,,,190000.0,,,1406.5,,,1310.0,,,11.0,48.0,405.0,,,,,,,,,7850,200.0,50.0,12.0,500,545.8,2.4
Metal,Steel,Carbon And Alloy Steels,,"Machinery's Handbook 27th edition, Pg. 470",81B45,Tempered,1000.0,537.78,,,160000.0,,,149000.0,,,1103.2,,,1027.3,,,16.0,53.0,338.0,,,,,,,,,7850,200.0,50.0,12.0,500,428.0,2.4
Metal,Steel,Carbon And Alloy Steels,,"Machinery's Handbook 27th edition, Pg. 470",81B45,Tempered,1200.0,648.89,,,130000.0,,,115000.0,,,896.3,,,792.9,,,20.0,55.0,280.0,,,,,,,,,7850,200.0,50.0,12.0,500,330.4,2.4
Metal,Steel,Carbon And Alloy Steels,,"Machinery's Handbook 27th edition, Pg. 471",8630,Tempered,400.0,204.44,,,238000.0,,,218000.0,,,1641.0,,,1503.1,,,9.0,38.0,465.0,,,,,,,,,7850,200.0,50.0,12.0,500,626.3,2.4
Metal,Steel,Carbon And Alloy Steels,,"Machinery's Handbook 27th edition, Pg. 471",8630,Tempered,600.0,315.56,,,215000.0,,,202000.0,,,1482.4,,,1392.7,,,10.0,42.0,430.0,,,,,,,,,7850,200.0,50.0,12.0,500,580.3,2.4
Metal,Steel,Carbon And Alloy Steels,,"Machinery's Handbook 27th edition, Pg. 471",8630,Tempered,800.0,426.67,,,185000.0,,,170000.0,,,1275.5,,,1172.1,,,13.0,47.0,375.0,,,,,,,,,7850,200.0,50.0,12.0,500,488.4,2.4
Metal,Steel,Carbon And Alloy Steels,,"Machinery's Handbook 27th edition, Pg. 471",8630,Tempered,1000.0,537.78,,,150000.0,,,130000.0,,,1034.2,,,896.3,,,17.0,54.0,310.0,,,,,,,,,7850,200.0,50.0,12.0,500,373.5,2.4
Metal,Steel,Carbon And Alloy Steels,,"Machinery's Handbook 27th edition, Pg. 471",8630,Tempered,1200.0,648.89,,,112000.0,,,100000.0,,,772.2,,,689.5,,,23.0,63.0,240.0,,,,,,,,,7850,200.0,50.0,12.0,500,287.3,2.4
Metal,Steel,Carbon And Alloy Steels,,"Machinery's Handbook 27th edition, Pg. 471",8640,Tempered,400.0,204.44,,,270000.0,,,242000.0,,,1861.6,,,1668.5,,,10.0,40.0,505.0,,,,,,,,,7850,200.0,50.0,12.0,500,695.2,2.4
Metal,Steel,Carbon And Alloy Steels,,"Machinery's Handbook 27th edition, Pg. 471",8640,Tempered,600.0,315.56,,,240000.0,,,220000.0,,,1654.7,,,1516.8,,,10.0,41.0,460.0,,,,,,,,,7850,200.0,50.0,12.0,500,632.0,2.4
Metal,Steel,Carbon And Alloy Steels,,"Machinery's Handbook 27th edition, Pg. 471",8640,Tempered,800.0,426.67,,,200000.0,,,188000.0,,,1379.0,,,1296.2,,,12.0,45.0,400.0,,,,,,,,,7850,200.0,50.0,12.0,500,540.1,2.4
Metal,Steel,Carbon And Alloy Steels,,"Machinery's Handbook 27th edition, Pg. 471",8640,Tempered,1000.0,537.78,,,160000.0,,,150000.0,,,1103.2,,,1034.2,,,16.0,54.0,340.0,,,,,,,,,7850,200.0,50.0,12.0,500,430.9,2.4
Metal,Steel,Carbon And Alloy Steels,,"Machinery's Handbook 27th edition, Pg. 471",8640,Tempered,1200.0,648.89,,,130000.0,,,116000.0,,,896.3,,,799.8,,,20.0,62.0,280.0,,,,,,,,,7850,200.0,50.0,12.0,500,333.2,2.4
Metal,Steel,Carbon And Alloy Steels,,"Machinery's Handbook 27th edition, Pg. 471",86B45,Tempered,400.0,204.44,,,287000.0,,,238000.0,,,1978.8,,,1641.0,,,9.0,31.0,525.0,,,,,,,,,7850,200.0,50.0,12.0,500,683.8,2.4
Metal,Steel,Carbon And Alloy Steels,,"Machinery's Handbook 27th edition, Pg. 471",86B45,Tempered,600.0,315.56,,,246000.0,,,225000.0,,,1696.1,,,1551.3,,,9.0,40.0,475.0,,,,,,,,,7850,200.0,50.0,12.0,500,646.4,2.4
Metal,Steel,Carbon And Alloy Steels,,"Machinery's Handbook 27th edition, Pg. 471",86B45,Tempered,800.0,426.67,,,200000.0,,,191000.0,,,1379.0,,,1316.9,,,11.0,41.0,395.0,,,,,,,,,7850,200.0,50.0,12.0,500,548.7,2.4
Metal,Steel,Carbon And Alloy Steels,,"Machinery's Handbook 27th edition, Pg. 471",86B45,Tempered,1000.0,537.78,,,160000.0,,,150000.0,,,1103.2,,,1034.2,,,15.0,49.0,335.0,,,,,,,,,7850,200.0,50.0,12.0,500,430.9,2.4
Metal,Steel,Carbon And Alloy Steels,,"Machinery's Handbook 27th edition, Pg. 471",86B45,Tempered,1200.0,648.89,,,131000.0,,,127000.0,,,903.2,,,875.6,,,19.0,58.0,280.0,,,,,,,,,7850,200.0,50.0,12.0,500,364.8,2.4
Metal,Steel,Carbon And Alloy Steels,,"Machinery's Handbook 27th edition, Pg. 471",8650,Tempered,400.0,204.44,,,281000.0,,,243000.0,,,1937.4,,,1675.4,,,10.0,38.0,525.0,,,,,,,,,7850,200.0,50.0,12.0,500,698.1,2.4
Metal,Steel,Carbon And Alloy Steels,,"Machinery's Handbook 27th edition, Pg. 471",8650,Tempered,600.0,315.56,,,250000.0,,,225000.0,,,1723.7,,,1551.3,,,10.0,40.0,490.0,,,,,,,,,7850,200.0,50.0,12.0,500,646.4,2.4
Metal,Steel,Carbon And Alloy Steels,,"Machinery's Handbook 27th edition, Pg. 471",8650,Tempered,800.0,426.67,,,210000.0,,,192000.0,,,1447.9,,,1323.8,,,12.0,45.0,420.0,,,,,,,,,7850,200.0,50.0,12.0,500,551.6,2.4
Metal,Steel,Carbon And Alloy Steels,,"Machinery's Handbook 27th edition, Pg. 471",8650,Tempered,1000.0,537.78,,,170000.0,,,153000.0,,,1172.1,,,1054.9,,,15.0,51.0,340.0,,,,,,,,,7850,200.0,50.0,12.0,500,439.5,2.4
Metal,Steel,Carbon And Alloy Steels,,"Machinery's Handbook 27th edition, Pg. 471",8650,Tempered,1200.0,648.89,,,140000.0,,,120000.0,,,965.3,,,827.4,,,20.0,58.0,280.0,,,,,,,,,7850,200.0,50.0,12.0,500,344.8,2.4
Metal,Steel,Carbon And Alloy Steels,,"Machinery's Handbook 27th edition, Pg. 471",8660,Tempered,400.0,204.44,,,,,,,,,,,,,,,,,580.0,,,,,,,,,7850,200.0,50.0,12.0,500,,2.4
Metal,Steel,Carbon And Alloy Steels,,"Machinery's Handbook 27th edition, Pg. 471",8660,Tempered,600.0,315.56,,,,,,,,,,,,,,,,,535.0,,,,,,,,,7850,200.0,50.0,12.0,500,,2.4
Metal,Steel,Carbon And Alloy Steels,,"Machinery's Handbook 27th edition, Pg. 471",8660,Tempered,800.0,426.67,,,237000.0,,,225000.0,,,1634.1,,,1551.3,,,13.0,37.0,460.0,,,,,,,,,7850,200.0,50.0,12.0,500,646.4,2.4
Metal,Steel,Carbon And Alloy Steels,,"Machinery's Handbook 27th edition, Pg. 471",8660,Tempered,1000.0,537.78,,,190000.0,,,176000.0,,,1310.0,,,1213.5,,,17.0,46.0,370.0,,,,,,,,,7850,200.0,50.0,12.0,500,505.6,2.4
Metal,Steel,Carbon And Alloy Steels,,"Machinery's Handbook 27th edition, Pg. 471",8660,Tempered,1200.0,648.89,,,155000.0,,,138000.0,,,1068.7,,,951.5,,,20.0,53.0,315.0,,,,,,,,,7850,200.0,50.0,12.0,500,396.5,2.4
Metal,Steel,Carbon And Alloy Steels,,"Machinery's Handbook 27th edition, Pg. 471",8740,Tempered,400.0,204.44,,,290000.0,,,240000.0,,,1999.5,,,1654.7,,,10.0,41.0,578.0,,,,,,,,,7850,200.0,50.0,12.0,500,689.5,2.4
Metal,Steel,Carbon And Alloy Steels,,"Machinery's Handbook 27th edition, Pg. 471",8740,Tempered,600.0,315.56,,,249000.0,,,225000.0,,,1716.8,,,1551.3,,,11.0,46.0,495.0,,,,,,,,,7850,200.0,50.0,12.0,500,646.4,2.4
Metal,Steel,Carbon And Alloy Steels,,"Machinery's Handbook 27th edition, Pg. 471",8740,Tempered,800.0,426.67,,,208000.0,,,197000.0,,,1434.1,,,1358.3,,,13.0,50.0,415.0,,,,,,,,,7850,200.0,50.0,12.0,500,566.0,2.4
Metal,Steel,Carbon And Alloy Steels,,"Machinery's Handbook 27th edition, Pg. 471",8740,Tempered,1000.0,537.78,,,175000.0,,,165000.0,,,1206.6,,,1137.6,,,15.0,55.0,363.0,,,,,,,,,7850,200.0,50.0,12.0,500,474.0,2.4
Metal,Steel,Carbon And Alloy Steels,,"Machinery's Handbook 27th edition, Pg. 471",8740,Tempered,1200.0,648.89,,,143000.0,,,131000.0,,,986.0,,,903.2,,,20.0,60.0,302.0,,,,,,,,,7850,200.0,50.0,12.0,500,376.3,2.4
Metal,Steel,Carbon And Alloy Steels,,"Machinery's Handbook 27th edition, Pg. 471",9255,Tempered,400.0,204.44,,,305000.0,,,297000.0,,,2102.9,,,2047.7,,,1.0,3.0,601.0,,,,,,,,,7850,200.0,50.0,12.0,500,853.2,2.4
Metal,Steel,Carbon And Alloy Steels,,"Machinery's Handbook 27th edition, Pg. 471",9255,Tempered,600.0,315.56,,,281000.0,,,260000.0,,,1937.4,,,1792.6,,,4.0,10.0,578.0,,,,,,,,,7850,200.0,50.0,12.0,500,746.9,2.4
Metal,Steel,Carbon And Alloy Steels,,"Machinery's Handbook 27th edition, Pg. 471",9255,Tempered,800.0,426.67,,,233000.0,,,216000.0,,,1606.5,,,1489.3,,,8.0,22.0,477.0,,,,,,,,,7850,200.0,50.0,12.0,500,620.5,2.4
Metal,Steel,Carbon And Alloy Steels,,"Machinery's Handbook 27th edition, Pg. 471",9255,Tempered,1000.0,537.78,,,182000.0,,,160000.0,,,1254.8,,,1103.2,,,15.0,32.0,352.0,,,,,,,,,7850,200.0,50.0,12.0,500,459.7,2.4
Metal,Steel,Carbon And Alloy Steels,,"Machinery's Handbook 27th edition, Pg. 471",9255,Tempered,1200.0,648.89,,,144000.0,,,118000.0,,,992.8,,,813.6,,,20.0,42.0,285.0,,,,,,,,,7850,200.0,50.0,12.0,500,339.0,2.4
Metal,Steel,Carbon And Alloy Steels,,"Machinery's Handbook 27th edition, Pg. 471",9260,Tempered,400.0,204.44,,,,,,,,,,,,,,,,,600.0,,,,,,,,,7850,200.0,50.0,12.0,500,,2.4
Metal,Steel,Carbon And Alloy Steels,,"Machinery's Handbook 27th edition, Pg. 471",9260,Tempered,600.0,315.56,,,,,,,,,,,,,,,,,540.0,,,,,,,,,7850,200.0,50.0,12.0,500,,2.4
Metal,Steel,Carbon And Alloy Steels,,"Machinery's Handbook 27th edition, Pg. 471",9260,Tempered,800.0,426.67,,,255000.0,,,218000.0,,,1758.2,,,1503.1,,,8.0,24.0,470.0,,,,,,,,,7850,200.0,50.0,12.0,500,626.3,2.4
Metal,Steel,Carbon And Alloy Steels,,"Machinery's Handbook 27th edition, Pg. 471",9260,Tempered,1000.0,537.78,,,192000.0,,,164000.0,,,1323.8,,,1130.7,,,12.0,30.0,390.0,,,,,,,,,7850,200.0,50.0,12.0,500,471.1,2.4
Metal,Steel,Carbon And Alloy Steels,,"Machinery's Handbook 27th edition, Pg. 471",9260,Tempered,1200.0,648.89,,,142000.0,,,118000.0,,,979.1,,,813.6,,,20.0,43.0,295.0,,,,,,,,,7850,200.0,50.0,12.0,500,339.0,2.4
Metal,Steel,Carbon And Alloy Steels,,"Machinery's Handbook 27th edition, Pg. 471",94B30,Tempered,400.0,204.44,,,250000.0,,,225000.0,,,1723.7,,,1551.3,,,12.0,46.0,475.0,,,,,,,,,7850,200.0,50.0,12.0,500,646.4,2.4
Metal,Steel,Carbon And Alloy Steels,,"Machinery's Handbook 27th edition, Pg. 471",94B30,Tempered,600.0,315.56,,,232000.0,,,206000.0,,,1599.6,,,1420.3,,,12.0,49.0,445.0,,,,,,,,,7850,200.0,50.0,12.0,500,591.8,2.4
Metal,Steel,Carbon And Alloy Steels,,"Machinery's Handbook 27th edition, Pg. 471",94B30,Tempered,800.0,426.67,,,195000.0,,,175000.0,,,1344.5,,,1206.6,,,13.0,57.0,382.0,,,,,,,,,7850,200.0,50.0,12.0,500,502.8,2.4
Metal,Steel,Carbon And Alloy Steels,,"Machinery's Handbook 27th edition, Pg. 471",94B30,Tempered,1000.0,537.78,,,145000.0,,,135000.0,,,999.7,,,930.8,,,16.0,65.0,307.0,,,,,,,,,7850,200.0,50.0,12.0,500,387.8,2.4
Metal,Steel,Carbon And Alloy Steels,,"Machinery's Handbook 27th edition, Pg. 471",94B30,Tempered,1200.0,648.89,,,120000.0,,,105000.0,,,827.4,,,723.9,,,21.0,69.0,250.0,,,,,,,,,7850,200.0,50.0,12.0,500,301.6,2.4
Metal,Steel,Stainless Steel,Austenitic,"Machinery's Handbook 27th edition, Pg. 472",201,Annealed,,,,,115000.0,,,55000.0,,,792.9,,,379.2,,,55.0,,,B90,,,,,,,,7900,197.0,16.2,17.5,870,110.0,3.4475
Metal,Steel,Stainless Steel,Austenitic,"Machinery's Handbook 27th edition, Pg. 472",201,1⁄4-hard,,,,,125000.0,,,75000.0,,,861.8,,,517.1,,,20.0,,,C25,,,,,,,,7900,197.0,16.2,17.5,870,150.0,3.4475
Metal,Steel,Stainless Steel,Austenitic,"Machinery's Handbook 27th edition, Pg. 472",201,1⁄2-hard,,,,,150000.0,,,110000.0,,,1034.2,,,758.4,,,10.0,,,C32,,,,,,,,7900,197.0,16.2,17.5,870,220.0,3.4475
Metal,Steel,Stainless Steel,Austenitic,"Machinery's Handbook 27th edition, Pg. 472",201,3⁄4-hard,,,,,175000.0,,,135000.0,,,1206.6,,,930.8,,,5.0,,,C37,,,,,,,,7900,197.0,16.2,17.5,870,270.0,3.4475
Metal,Steel,Stainless Steel,Austenitic,"Machinery's Handbook 27th edition, Pg. 472",201,Full-hard,,,,,185000.0,,,140000.0,,,1275.5,,,965.3,,,4.0,,,C41,,,,,,,,7900,197.0,16.2,17.5,870,280.0,3.4475
Metal,Steel,Stainless Steel,Austenitic,"Machinery's Handbook 27th edition, Pg. 472",202,Annealed,,,,,105000.0,,,55000.0,,,723.9,,,379.2,,,55.0,,,B90,,,,,,,,7900,197.0,16.2,17.5,870,110.0,3.4475
Metal,Steel,Stainless Steel,Austenitic,"Machinery's Handbook 27th edition, Pg. 472",202,1⁄4-hard,,,,,125000.0,,,75000.0,,,861.8,,,517.1,,,12.0,,,C27,,,,,,,,7900,197.0,16.2,17.5,870,150.0,3.4475
Metal,Steel,Stainless Steel,Austenitic,"Machinery's Handbook 27th edition, Pg. 472",301,Annealed,,,,,110000.0,,,40000.0,,,758.4,,,275.8,,,60.0,,165.0,B85,,,,,,,,8030,193.0,16.2,17.0,870,84.1,3.281
Metal,Steel,Stainless Steel,Austenitic,"Machinery's Handbook 27th edition, Pg. 472",301,1⁄4-hard,,,,,125000.0,,,75000.0,,,861.8,,,517.1,,,25.0,,,C25,,,,,,,,8030,193.0,16.2,17.0,870,157.6,3.281
Metal,Steel,Stainless Steel,Austenitic,"Machinery's Handbook 27th edition, Pg. 472",301,1⁄2-hard,,,,,150000.0,,,110000.0,,,1034.2,,,758.4,,,15.0,,,C32,,,,,,,,8030,193.0,16.2,17.0,870,231.1,3.281
Metal,Steel,Stainless Steel,Austenitic,"Machinery's Handbook 27th edition, Pg. 472",301,3⁄4-hard,,,,,175000.0,,,135000.0,,,1206.6,,,930.8,,,12.0,,,C37,,,,,,,,8030,193.0,16.2,17.0,870,283.7,3.281
Metal,Steel,Stainless Steel,Austenitic,"Machinery's Handbook 27th edition, Pg. 472",301,Full-hard,,,,,185000.0,,,140000.0,,,1275.5,,,965.3,,,8.0,,,C41,,,,,,,,8030,193.0,16.2,17.0,870,294.2,3.281
Metal,Steel,Stainless Steel,Austenitic,"Machinery's Handbook 27th edition, Pg. 472",302,Annealed,,,,,90000.0,,,37000.0,,,620.5,,,255.1,,,55.0,65.0,155.0,B82,,,,,,,,7900,193.0,16.2,17.2,870,76.8,3.3196
Metal,Steel,Stainless Steel,Austenitic,"Machinery's Handbook 27th edition, Pg. 472",302,1⁄4-hard,,,,,125000.0,,,75000.0,,,861.8,,,517.1,,,12.0,,,C25,,,,,,,,7900,193.0,16.2,17.2,870,155.8,3.3196
Metal,Steel,Stainless Steel,Austenitic,"Machinery's Handbook 27th edition, Pg. 472",302B,Annealed,,,,,95000.0,,,40000.0,,,655.0,,,275.8,,,50.0,65.0,165.0,B85,,,,,,,,7900,193.0,16.0,17.0,800,84.1,3.281
Metal,Steel,Stainless Steel,Austenitic,"Machinery's Handbook 27th edition, Pg. 472","303, 303Se",Annealed,,,,,90000.0,,,35000.0,,,620.5,,,241.3,,,50.0,55.0,160.0,B84,,,,,,,,7900,193.0,16.0,17.0,800,73.5,3.281
Metal,Steel,Stainless Steel,Austenitic,"Machinery's Handbook 27th edition, Pg. 472",304,Annealed,,,,,85000.0,,,35000.0,,,586.1,,,241.3,,,55.0,65.0,150.0,B80,,,,,,,,8000,193.0,16.2,17.3,870,72.3,3.3389
Metal,Steel,Stainless Steel,Austenitic,"Machinery's Handbook 27th edition, Pg. 472",304L,Annealed,,,,,80000.0,,,30000.0,,,551.6,,,206.8,,,55.0,65.0,140.0,B76,,,,,,,,8000,193.0,16.2,17.3,870,61.9,3.3389
Metal,Steel,Stainless Steel,Austenitic,"Machinery's Handbook 27th edition, Pg. 472",305,Annealed,,,,,85000.0,,,37000.0,,,586.1,,,255.1,,,55.0,70.0,156.0,B82,,,,,,,,8000,193.0,16.2,17.2,870,76.8,3.3196
Metal,Steel,Stainless Steel,Austenitic,"Machinery's Handbook 27th edition, Pg. 472",308,Annealed,,,,,85000.0,,,35000.0,,,586.1,,,241.3,,,55.0,65.0,150.0,B80,,,,,,,,8000,193.0,15.6,17.2,870,72.7,3.3196
Metal,Steel,Stainless Steel,Austenitic,"Machinery's Handbook 27th edition, Pg. 472","309, 309S",Annealed,,,,,90000.0,,,40000.0,,,620.5,,,275.8,,,45.0,65.0,165.0,B85,,,,,,,,7900,193.0,16.0,17.0,800,84.1,3.281
Metal,Steel,Stainless Steel,Austenitic,"Machinery's Handbook 27th edition, Pg. 472","310, 310S",Annealed,,,,,95000.0,,,40000.0,,,655.0,,,275.8,,,45.0,65.0,170.0,B87,,,,,,,,7900,193.0,16.0,17.0,800,84.1,3.281
Metal,Steel,Stainless Steel,Austenitic,"Machinery's Handbook 27th edition, Pg. 472",314,Annealed,,,,,100000.0,,,50000.0,,,689.5,,,344.7,,,45.0,60.0,170.0,B87,,,,,,,,7900,193.0,16.0,17.0,800,105.1,3.281
Metal,Steel,Stainless Steel,Austenitic,"Machinery's Handbook 27th edition, Pg. 472",316,Annealed,,,,,85000.0,,,35000.0,,,586.1,,,241.3,,,55.0,70.0,150.0,B80,,,,,,,,8000,193.0,16.3,16.0,870,78.1,3.088
Metal,Steel,Stainless Steel,Austenitic,"Machinery's Handbook 27th edition, Pg. 472",316L,Annealed,,,,,78000.0,,,30000.0,,,537.8,,,206.8,,,55.0,65.0,145.0,B76,,,,,,,,8000,193.0,16.3,16.0,870,67.0,3.088
Metal,Steel,Stainless Steel,Austenitic,"Machinery's Handbook 27th edition, Pg. 472",317,Annealed,,,,,90000.0,,,40000.0,,,620.5,,,275.8,,,50.0,55.0,160.0,B85,,,,,,,,8000,193.0,14.4,16.5,870,86.6,3.1845
Metal,Steel,Stainless Steel,Austenitic,"Machinery's Handbook 27th edition, Pg. 472",321,Annealed,,,,,87000.0,,,35000.0,,,599.8,,,241.3,,,55.0,65.0,150.0,B80,,,,,,,,8030,193.0,16.1,16.6,870,75.3,3.2038
Metal,Steel,Stainless Steel,Austenitic,"Machinery's Handbook 27th edition, Pg. 472","347, 348",Annealed,,,,,92000.0,,,35000.0,,,634.3,,,241.3,,,50.0,65.0,160.0,B84,,,,,,,,7900,193.0,16.0,17.0,800,73.5,3.281
Metal,Steel,Stainless Steel,Martensitic,"Machinery's Handbook 27th edition, Pg. 472","403, 410, 416, 416Se",Annealed,,,,,75000.0,,,40000.0,,,517.1,,,275.8,,,30.0,65.0,155.0,B82,,,,,,,,7900,193.0,16.0,17.0,800,84.1,3.281
Metal,Steel,Stainless Steel,Martensitic,"Machinery's Handbook 27th edition, Pg. 472","403, 410, 416, 416Se",Tempered,400.0,204.44,,,190000.0,,,145000.0,,,1310.0,,,999.7,,,15.0,55.0,390.0,C41,,,,,,,,7900,193.0,16.0,17.0,800,304.7,3.281
Metal,Steel,Stainless Steel,Martensitic,"Machinery's Handbook 27th edition, Pg. 472","403, 410, 416, 416Se",Tempered,600.0,315.56,,,180000.0,,,140000.0,,,1241.1,,,965.3,,,15.0,55.0,375.0,C39,,,,,,,,7900,193.0,16.0,17.0,800,294.2,3.281
Metal,Steel,Stainless Steel,Martensitic,"Machinery's Handbook 27th edition, Pg. 472","403, 410, 416, 416Se",Tempered,800.0,426.67,,,195000.0,,,150000.0,,,1344.5,,,1034.2,,,17.0,55.0,390.0,C41,,,,,,,,7900,193.0,16.0,17.0,800,315.2,3.281
Metal,Steel,Stainless Steel,Martensitic,"Machinery's Handbook 27th edition, Pg. 472","403, 410, 416, 416Se",Tempered,1000.0,537.78,,,145000.0,,,115000.0,,,999.7,,,792.9,,,20.0,65.0,300.0,C31,,,,,,,,7900,193.0,16.0,17.0,800,241.7,3.281
Metal,Steel,Stainless Steel,Martensitic,"Machinery's Handbook 27th edition, Pg. 472","403, 410, 416, 416Se",Tempered,1200.0,648.89,,,110000.0,,,85000.0,,,758.4,,,586.1,,,23.0,65.0,225.0,B97,,,,,,,,7900,193.0,16.0,17.0,800,178.6,3.281
Metal,Steel,Stainless Steel,Martensitic,"Machinery's Handbook 27th edition, Pg. 472","403, 410, 416, 416Se",Tempered,1400.0,760.0,,,90000.0,,,60000.0,,,620.5,,,413.7,,,30.0,70.0,180.0,B89,,,,,,,,7900,193.0,16.0,17.0,800,126.1,3.281
Metal,Steel,Stainless Steel,Martensitic,"Machinery's Handbook 27th edition, Pg. 473",414,Annealed,,,,,120000.0,,,95000.0,,,827.4,,,655.0,,,17.0,55.0,235.0,C22,,,,,,,,7800,200.0,24.4,9.9,650,330.8,1.98
Metal,Steel,Stainless Steel,Martensitic,"Machinery's Handbook 27th edition, Pg. 473",414,Tempered,400.0,204.44,,,200000.0,,,150000.0,,,1379.0,,,1034.2,,,15.0,55.0,415.0,C43,,,,,,,,7800,200.0,24.4,9.9,650,522.3,1.98
Metal,Steel,Stainless Steel,Martensitic,"Machinery's Handbook 27th edition, Pg. 473",414,Tempered,600.0,315.56,,,190000.0,,,145000.0,,,1310.0,,,999.7,,,15.0,55.0,400.0,C41,,,,,,,,7800,200.0,24.4,9.9,650,504.9,1.98
Metal,Steel,Stainless Steel,Martensitic,"Machinery's Handbook 27th edition, Pg. 473",414,Tempered,800.0,426.67,,,200000.0,,,150000.0,,,1379.0,,,1034.2,,,16.0,58.0,415.0,C43,,,,,,,,7800,200.0,24.4,9.9,650,522.3,1.98
Metal,Steel,Stainless Steel,Martensitic,"Machinery's Handbook 27th edition, Pg. 473",414,Tempered,1000.0,537.78,,,145000.0,,,120000.0,,,999.7,,,827.4,,,20.0,60.0,325.0,C34,,,,,,,,7800,200.0,24.4,9.9,650,417.9,1.98
Metal,Steel,Stainless Steel,Martensitic,"Machinery's Handbook 27th edition, Pg. 473",414,Tempered,1200.0,648.89,,,120000.0,,,105000.0,,,827.4,,,723.9,,,20.0,65.0,260.0,C24,,,,,,,,7800,200.0,24.4,9.9,650,365.6,1.98
Metal,Steel,Stainless Steel,Martensitic,"Machinery's Handbook 27th edition, Pg. 473","420, 420F",Annealed,,,,,95000.0,,,50000.0,,,655.0,,,344.7,,,25.0,55.0,195.0,B92,,,,,,,,7900,193.0,16.0,17.0,800,105.1,3.281
Metal,Steel,Stainless Steel,Martensitic,"Machinery's Handbook 27th edition, Pg. 473","420, 420F",Tempered,600.0,315.56,,,230000.0,,,195000.0,,,1585.8,,,1344.5,,,8.0,25.0,500.0,C50,,,,,,,,7900,193.0,16.0,17.0,800,409.8,3.281
Metal,Steel,Stainless Steel,Martensitic,"Machinery's Handbook 27th edition, Pg. 473",431,Annealed,,,,,125000.0,,,95000.0,,,861.8,,,655.0,,,20.0,60.0,260.0,C24,,,,,,,,7700,200.0,20.2,10.2,650,321.1,2.04
Metal,Steel,Stainless Steel,Martensitic,"Machinery's Handbook 27th edition, Pg. 473",431,Tempered,400.0,204.44,,,205000.0,,,155000.0,,,1413.4,,,1068.7,,,15.0,55.0,415.0,C43,,,,,,,,7700,200.0,20.2,10.2,650,523.9,2.04
Metal,Steel,Stainless Steel,Martensitic,"Machinery's Handbook 27th edition, Pg. 473",431,Tempered,600.0,315.56,,,195000.0,,,150000.0,,,1344.5,,,1034.2,,,15.0,55.0,400.0,C41,,,,,,,,7700,200.0,20.2,10.2,650,507.0,2.04
Metal,Steel,Stainless Steel,Martensitic,"Machinery's Handbook 27th edition, Pg. 473",431,Tempered,800.0,426.67,,,205000.0,,,155000.0,,,1413.4,,,1068.7,,,15.0,60.0,415.0,C43,,,,,,,,7700,200.0,20.2,10.2,650,523.9,2.04
Metal,Steel,Stainless Steel,Martensitic,"Machinery's Handbook 27th edition, Pg. 473",431,Tempered,1000.0,537.78,,,150000.0,,,130000.0,,,1034.2,,,896.3,,,18.0,60.0,325.0,C34,,,,,,,,7700,200.0,20.2,10.2,650,439.4,2.04
Metal,Steel,Stainless Steel,Martensitic,"Machinery's Handbook 27th edition, Pg. 473",431,Tempered,1200.0,648.89,,,125000.0,,,95000.0,,,861.8,,,655.0,,,20.0,60.0,260.0,C24,,,,,,,,7700,200.0,20.2,10.2,650,321.1,2.04
Metal,Steel,Stainless Steel,Martensitic,"Machinery's Handbook 27th edition, Pg. 473",440A,Annealed,,,,,105000.0,,,60000.0,,,723.9,,,413.7,,,20.0,45.0,215.0,B95,,,,,,,,7800,200.0,24.2,10.2,760,202.8,2.04
Metal,Steel,Stainless Steel,Martensitic,"Machinery's Handbook 27th edition, Pg. 473",440A,Tempered,600.0,315.56,,,260000.0,,,240000.0,,,1792.6,,,1654.7,,,5.0,20.0,510.0,C51,,,,,,,,7800,200.0,24.2,10.2,760,811.1,2.04
Metal,Steel,Stainless Steel,Martensitic,"Machinery's Handbook 27th edition, Pg. 473",440B,Annealed,,,,,107000.0,,,62000.0,,,737.7,,,427.5,,,18.0,35.0,220.0,B96,,,,,,,,7800,200.0,24.2,10.2,760,209.6,2.04
Metal,Steel,Stainless Steel,Martensitic,"Machinery's Handbook 27th edition, Pg. 473",440B,Tempered,600.0,315.56,,,280000.0,,,270000.0,,,1930.5,,,1861.6,,,3.0,15.0,555.0,C55,,,,,,,,7800,200.0,24.2,10.2,760,912.5,2.04
Metal,Steel,Stainless Steel,Martensitic,"Machinery's Handbook 27th edition, Pg. 473","440C, 440F",Annealed,,,,,110000.0,,,65000.0,,,758.4,,,448.2,,,13.0,25.0,230.0,B97,,,,,,,,7900,193.0,16.0,17.0,800,136.6,3.281
Metal,Steel,Stainless Steel,Martensitic,"Machinery's Handbook 27th edition, Pg. 473","440C, 440F",Tempered,600.0,315.56,,,285000.0,,,275000.0,,,1965.0,,,1896.1,,,2.0,10.0,580.0,C57,,,,,,,,7900,193.0,16.0,17.0,800,577.9,3.281
Metal,Steel,Stainless Steel,Martensitic,"Machinery's Handbook 27th edition, Pg. 473",501,Annealed,,,,,70000.0,,,30000.0,,,482.6,,,206.8,,,28.0,65.0,160.0,,,,,,,,,7900,193.0,16.0,17.0,800,63.0,3.281
Metal,Steel,Stainless Steel,Martensitic,"Machinery's Handbook 27th edition, Pg. 473",502,Annealed,,,,,70000.0,,,30000.0,,,482.6,,,206.8,,,30.0,75.0,150.0,B80,,,,,,,,7900,193.0,16.0,17.0,800,63.0,3.281
Metal,Steel,Stainless Steel,Ferritic,"Machinery's Handbook 27th edition, Pg. 473",405,Annealed,,,,,70000.0,,,40000.0,,,482.6,,,275.8,,,30.0,60.0,150.0,B80,,,,,,,,7800,200.0,27.0,10.8,815,127.7,2.16
Metal,Steel,Stainless Steel,Ferritic,"Machinery's Handbook 27th edition, Pg. 473",430,Annealed,,,,,75000.0,,,45000.0,,,517.1,,,310.3,,,30.0,60.0,155.0,B82,,,,,,,,7700,200.0,26.1,10.4,815,149.2,2.08
Metal,Steel,Stainless Steel,Ferritic,"Machinery's Handbook 27th edition, Pg. 473","430F, 430Se",Annealed,,,,,80000.0,,,55000.0,,,551.6,,,379.2,,,25.0,60.0,170.0,B86,,,,,,,,7900,193.0,16.0,17.0,800,115.6,3.281
Metal,Steel,Stainless Steel,Ferritic,"Machinery's Handbook 27th edition, Pg. 473",446,Annealed,,,,,80000.0,,,50000.0,,,551.6,,,344.7,,,23.0,50.0,170.0,B86,,,,,,,,7500,200.0,20.9,10.4,1095,165.7,2.08
Metal,Aluminium,Casting Aluminium Alloys,,"Machinery's Handbook 27th edition, Pg. 576",201.0-T7,,,,,,60000.0,,,50000.0,,,413.7,,,344.7,,,3.0,125.0,,,,,,,,,,2800,71.0,121.0,19.3,175,251.6,1.3703
Metal,Aluminium,Casting Aluminium Alloys,,"Machinery's Handbook 27th edition, Pg. 576",204.0-T4,,,,,,45000.0,,,28000.0,,,310.3,,,193.1,,,6.0,,,,,,,,,,,2800,71.0,121.0,19.3,175,140.9,1.3703
Metal,Aluminium,Casting Aluminium Alloys,,"Machinery's Handbook 27th edition, Pg. 576",208.0-F,,,,,,19000.0,,,12000.0,,,131.0,,,82.7,,,1.5,55.0,,,,,,,,,,2790,70.0,121.0,22.0,175,53.7,1.54
Metal,Aluminium,Casting Aluminium Alloys,,"Machinery's Handbook 27th edition, Pg. 576",222.0-O,,,,,,23000.0,,,,,,158.6,,,,,,,80.0,,,,,,,,,,2950,84.1,121.0,22.5,200,,1.8922
Metal,Aluminium,Casting Aluminium Alloys,,"Machinery's Handbook 27th edition, Pg. 576",222.0-T61,,,,,,30000.0,,,,,,206.8,,,,,,,115.0,,,,,,,,,,2950,84.1,121.0,22.5,200,,1.8922
Metal,Aluminium,Casting Aluminium Alloys,,"Machinery's Handbook 27th edition, Pg. 576",242.0-O,,,,,,23000.0,,,,,,158.6,,,,,,,70.0,,,,,,,,,,2810,75.8,134.0,22.5,200,,1.7055
Metal,Aluminium,Casting Aluminium Alloys,,"Machinery's Handbook 27th edition, Pg. 576",242.0-T571,,,,,,29000.0,,,,,,199.9,,,,,,,85.0,,,,,,,,,,2810,75.8,134.0,22.5,200,,1.7055
Metal,Aluminium,Casting Aluminium Alloys,,"Machinery's Handbook 27th edition, Pg. 576",242.0-T61,,,,,,32000.0,,,20000.0,,,220.6,,,137.9,,,,105.0,,,,,,,,,,2810,75.8,134.0,22.5,200,80.9,1.7055
Metal,Aluminium,Casting Aluminium Alloys,,"Machinery's Handbook 27th edition, Pg. 576",242.0-T77,,,,,,24000.0,,,13000.0,,,165.5,,,89.6,,,1.0,75.0,,,,,,,,,,2810,75.8,134.0,22.5,200,52.5,1.7055
Metal,Aluminium,Casting Aluminium Alloys,,"Machinery's Handbook 27th edition, Pg. 576",295.0-T4,,,,,,29000.0,,,13000.0,,,199.9,,,89.6,,,6.0,60.0,,,,,,,,,,2810,70.3,138.0,23.0,200,55.4,1.6169
Metal,Aluminium,Casting Aluminium Alloys,,"Machinery's Handbook 27th edition, Pg. 576",295.0-T6,,,,,,32000.0,,,20000.0,,,220.6,,,137.9,,,3.0,75.0,,,,,,,,,,2810,70.3,138.0,23.0,200,85.3,1.6169
Metal,Aluminium,Casting Aluminium Alloys,,"Machinery's Handbook 27th edition, Pg. 576",295.0-T62,,,,,,36000.0,,,28000.0,,,248.2,,,193.1,,,,95.0,,,,,,,,,,2810,70.3,138.0,23.0,200,119.4,1.6169
Metal,Aluminium,Casting Aluminium Alloys,,"Machinery's Handbook 27th edition, Pg. 576",295.0-T7,,,,,,29000.0,,,16000.0,,,199.9,,,110.3,,,3.0,70.0,,,,,,,,,,2810,70.3,138.0,23.0,200,68.2,1.6169
Metal,Aluminium,Casting Aluminium Alloys,,"Machinery's Handbook 27th edition, Pg. 576",319.0-F,,,,,,23000.0,,,13000.0,,,158.6,,,89.6,,,1.5,70.0,,,,,,,,,,2790,74.0,109.0,21.4,200,56.6,1.5836
Metal,Aluminium,Casting Aluminium Alloys,,"Machinery's Handbook 27th edition, Pg. 576",319.0-T5,,,,,,25000.0,,,,,,172.4,,,,,,,80.0,,,,,,,,,,2790,74.0,109.0,21.4,200,,1.5836
Metal,Aluminium,Casting Aluminium Alloys,,"Machinery's Handbook 27th edition, Pg. 576",319.0-T6,,,,,,31000.0,,,20000.0,,,213.7,,,137.9,,,1.5,80.0,,,,,,,,,,2790,74.0,109.0,21.4,200,87.1,1.5836
Metal,Aluminium,Casting Aluminium Alloys,,"Machinery's Handbook 27th edition, Pg. 576",328.0-F,,,,,,25000.0,,,14000.0,,,172.4,,,96.5,,,1.0,60.0,,,,,,,,,,2710,70.3,142.0,21.6,200,63.6,1.5185
Metal,Aluminium,Casting Aluminium Alloys,,"Machinery's Handbook 27th edition, Pg. 576",328.0-T6,,,,,,34000.0,,,21000.0,,,234.4,,,144.8,,,1.0,80.0,,,,,,,,,,2710,70.3,142.0,21.6,200,95.4,1.5185
Metal,Aluminium,Casting Aluminium Alloys,,"Machinery's Handbook 27th edition, Pg. 576",355.0-T51,,,,,,25000.0,,,18000.0,,,172.4,,,124.1,,,,65.0,,,,,,,,,,2710,70.3,151.0,22.3,200,79.2,1.5677
Metal,Aluminium,Casting Aluminium Alloys,,"Machinery's Handbook 27th edition, Pg. 576",355.0-T6,,,,,,32000.0,,,20000.0,,,220.6,,,137.9,,,2.0,87.5,,,,,,,,,,2710,70.3,151.0,22.3,200,88.0,1.5677
Metal,Aluminium,Casting Aluminium Alloys,,"Machinery's Handbook 27th edition, Pg. 576",355.0-T7,,,,,,35000.0,,,,,,241.3,,,,,,,85.0,,,,,,,,,,2710,70.3,151.0,22.3,200,,1.5677
Metal,Aluminium,Casting Aluminium Alloys,,"Machinery's Handbook 27th edition, Pg. 576",355.0-T71,,,,,,30000.0,,,22000.0,,,206.8,,,151.7,,,,77.5,,,,,,,,,,2710,70.3,151.0,22.3,200,96.8,1.5677
Metal,Aluminium,Casting Aluminium Alloys,,"Machinery's Handbook 27th edition, Pg. 576",C355.0.0-T6,,,,,,36000.0,,,25000.0,,,248.2,,,172.4,,,2.5,90.0,,,,,,,,,,2710,70.3,151.0,22.3,200,110.0,1.5677
Metal,Aluminium,Casting Aluminium Alloys,,"Machinery's Handbook 27th edition, Pg. 576",356.0-F,,,,,,19000.0,,,,,,131.0,,,,,,2.0,55.0,,,,,,,,,,2680,72.4,151.0,21.4,200,,1.5494
Metal,Aluminium,Casting Aluminium Alloys,,"Machinery's Handbook 27th edition, Pg. 576",356.0-T51,,,,,,23000.0,,,16000.0,,,158.6,,,110.3,,,,60.0,,,,,,,,,,2680,72.4,151.0,21.4,200,71.2,1.5494
Metal,Aluminium,Casting Aluminium Alloys,,"Machinery's Handbook 27th edition, Pg. 576",356.0-T6,,,,,,30000.0,,,20000.0,,,206.8,,,137.9,,,3.0,72.5,,,,,,,,,,2680,72.4,151.0,21.4,200,89.0,1.5494
Metal,Aluminium,Casting Aluminium Alloys,,"Machinery's Handbook 27th edition, Pg. 576",356.0-T7,,,,,,31000.0,,,29000.0,,,213.7,,,199.9,,,,75.0,,,,,,,,,,2680,72.4,151.0,21.4,200,129.0,1.5494
Metal,Aluminium,Casting Aluminium Alloys,,"Machinery's Handbook 27th edition, Pg. 576",356.0-T71,,,,,,25000.0,,,18000.0,,,172.4,,,124.1,,,3.0,60.0,,,,,,,,,,2680,72.4,151.0,21.4,200,80.1,1.5494
Metal,Aluminium,Casting Aluminium Alloys,,"Machinery's Handbook 27th edition, Pg. 576",A356.0.0-T6,,,,,,34000.0,,,24000.0,,,234.4,,,165.5,,,3.5,87.5,,,,,,,,,,2680,72.4,151.0,21.4,200,106.8,1.5494
Metal,Aluminium,Casting Aluminium Alloys,,"Machinery's Handbook 27th edition, Pg. 576",443.0-F,,,,,,17000.0,,,7000.0,,,117.2,,,48.3,,,3.0,40.0,,,,,,,,,,2690,70.3,142.0,22.0,200,31.2,1.5466
Metal,Aluminium,Casting Aluminium Alloys,,"Machinery's Handbook 27th edition, Pg. 576",B443.0.0-F,,,,,,17000.0,,,6000.0,,,117.2,,,41.4,,,3.0,40.0,,,,,,,,,,2690,70.3,142.0,22.0,200,26.8,1.5466
Metal,Aluminium,Casting Aluminium Alloys,,"Machinery's Handbook 27th edition, Pg. 576",512.0-F,,,,,,17000.0,,,10000.0,,,117.2,,,68.9,,,,50.0,,,,,,,,,,2650,71.0,105.0,22.1,175,43.9,1.5691
Metal,Aluminium,Casting Aluminium Alloys,,"Machinery's Handbook 27th edition, Pg. 576",514.0-F,,,,,,22000.0,,,9000.0,,,151.7,,,62.1,,,6.0,50.0,,,,,,,,,,2650,71.0,138.0,23.9,175,36.6,1.6969
Metal,Aluminium,Casting Aluminium Alloys,,"Machinery's Handbook 27th edition, Pg. 576",520.0-T4c,,,,,,42000.0,,,22000.0,,,289.6,,,151.7,,,12.0,75.0,,,,,,,,,,2570,71.0,88.0,25.2,175,84.8,1.7892
Metal,Aluminium,Casting Aluminium Alloys,,"Machinery's Handbook 27th edition, Pg. 576",535.0-F or T5,,,,,,35000.0,,,18000.0,,,241.3,,,124.1,,,9.0,75.0,,,,,,,,,,2620,71.0,88.0,23.6,175,74.1,1.6756
Metal,Aluminium,Casting Aluminium Alloys,,"Machinery's Handbook 27th edition, Pg. 576",705.0-F or T5,,,,,,30000.0,,,17000.0,,,206.8,,,117.2,,,5.0,65.0,,,,,,,,,,2760,71.7,105.0,23.6,150,69.3,1.6921
Metal,Aluminium,Casting Aluminium Alloys,,"Machinery's Handbook 27th edition, Pg. 576",707.0-T5,,,,,,33000.0,,,22000.0,,,227.5,,,151.7,,,2.0,85.0,,,,,,,,,,2770,71.7,105.0,23.6,150,89.7,1.6921
Metal,Aluminium,Casting Aluminium Alloys,,"Machinery's Handbook 27th edition, Pg. 576",707.0-T7,,,,,,37000.0,,,30000.0,,,255.1,,,206.8,,,1.0,80.0,,,,,,,,,,2770,71.7,105.0,23.6,150,122.2,1.6921
Metal,Aluminium,Casting Aluminium Alloys,,"Machinery's Handbook 27th edition, Pg. 576",710.0-F or T5,,,,,,32000.0,,,20000.0,,,220.6,,,137.9,,,2.0,75.0,,,,,,,,,,2810,71.7,138.0,23.6,150,81.5,1.6921
